Repository: dcswift/matdata

# matdata
Prototype / demo repo for high pressure data, LLNL-MI-850277

# MgO

## Description
Repository for material property data and comparison with models.

## Status
Active

***

## Developer notes

### Add files

- [ ] [Create](https://docs.gitlab.com/ee/user/project/repository/web_editor.html#create-a-file) or [upload](https://docs.gitlab.com/ee/user/project/repository/web_editor.html#upload-a-file) files
- [ ] [Add files using the command line](https://docs.gitlab.com/ee/gitlab-basics/add-file.html#add-a-file-using-the-command-line) or push an existing Git repository with the following command:

```
cd existing_repo
git remote add origin https://lc.llnl.gov/gitlab/matdata/bi.git
git branch -M main
git push -uf origin main
```

### Integrate with tools

- [ ] [Set up project integrations](https://lc.llnl.gov/gitlab/matdata/bi/-/settings/integrations)

File: MgO/ramp/davis/Pos3Elastic_EOSResult.dat
#           USTAR            CLAG         DENSITY          STRESS
  0.00000000e+00  9.12400000e+03  3.58000000e+03  0.00000000e+00
  3.00816950e+01  9.11381444e+03  3.59184889e+03  9.82037625e+08
  3.06332557e+01  9.10651933e+03  3.59206709e+03  1.00002644e+09
  3.11848163e+01  9.09775491e+03  3.59228550e+03  1.01799941e+09
  3.17363770e+01  9.08504917e+03  3.59250420e+03  1.03595117e+09
  3.22879377e+01  9.05258888e+03  3.59272347e+03  1.05385835e+09
  3.28394983e+01  9.05469934e+03  3.59294314e+03  1.07173556e+09
  3.33910590e+01  9.05785577e+03  3.59316277e+03  1.08961797e+09
  3.39426196e+01  9.05074862e+03  3.59338247e+03  1.10749647e+09
  3.44941803e+01  9.04399266e+03  3.59360237e+03  1.12536130e+09
  3.50457410e+01  9.05435136e+03  3.59382225e+03  1.14322968e+09
  3.55973016e+01  9.05041756e+03  3.59404208e+03  1.16110440e+09
  3.61488623e+01  9.05114097e+03  3.59426197e+03  1.17897595e+09
  3.67004230e+01  9.04530692e+03  3.59448196e+03  1.19684246e+09
  3.72519836e+01  9.04130270e+03  3.59470209e+03  1.21469925e+09
  3.78035443e+01  9.05486458e+03  3.59492213e+03  1.23256548e+09
  3.83551050e+01  9.05585714e+03  3.59514202e+03  1.25044608e+09
  3.89066656e+01  9.05865449e+03  3.59536190e+03  1.26833042e+09
  3.94582263e+01  9.06096659e+03  3.59558174e+03  1.28621981e+09
  4.00097870e+01  9.06510020e+03  3.59580152e+03  1.30411556e+09
  4.05613476e+01  9.08652477e+03  3.59602103e+03  1.32203654e+09
  4.11129083e+01  9.09604504e+03  3.59624018e+03  1.33998807e+09
  4.16644689e+01  9.10661739e+03  3.59645913e+03  1.35795945e+09
  4.22160296e+01  9.11562727e+03  3.59667786e+03  1.37595015e+09
  4.27675903e+01  9.12455519e+03  3.59689641e+03  1.39395857e+09
  4.33191509e+01  9.14906286e+03  3.59711458e+03  1.41199999e+09
  4.38707116e+01  9.16157445e+03  3.59733233e+03  1.43007797e+09
  4.44222723e+01  9.17375816e+03  3.59754982e+03  1.44818032e+09
  4.49738329e+01  9.18333738e+03  3.59776708e+03  1.46630417e+09
  4.55253936e+01  9.19196506e+03  3.59798415e+03  1.48444599e+09
  4.60769543e+01  9.19750978e+03  3.59820108e+03  1.50260180e+09
  4.66285149e+01  9.22809485e+03  3.59841761e+03  1.52079328e+09
  4.71800756e+01  9.23987154e+03  3.59863367e+03  1.53902658e+09
  4.77316363e+01  9.25088274e+03  3.59884948e+03  1.55728239e+09
  4.82831969e+01  9.25917666e+03  3.59906510e+03  1.57555725e+09
  4.88347576e+01  9.26636875e+03  3.59928057e+03  1.59384740e+09
  4.93863182e+01  9.29585425e+03  3.59949563e+03  1.61217376e+09
  4.99378789e+01  9.30666630e+03  3.59971026e+03  1.63053991e+09
  5.04894396e+01  9.31613698e+03  3.59992467e+03  1.64892609e+09
  5.10410002e+01  9.32307404e+03  3.60013892e+03  1.66732846e+09
  5.15925609e+01  9.32995802e+03  3.60035304e+03  1.68574448e+09
  5.21441216e+01  9.35491316e+03  3.60056682e+03  1.70419193e+09
  5.26956822e+01  9.36359797e+03  3.60078024e+03  1.72267260e+09
  5.32472429e+01  9.37065251e+03  3.60099351e+03  1.74116881e+09
  5.37988036e+01  9.37552733e+03  3.60120667e+03  1.75967679e+09
  5.43503642e+01  9.37800307e+03  3.60141976e+03  1.77819203e+09
  5.49019249e+01  9.40237924e+03  3.60163258e+03  1.79673378e+09
  5.54534856e+01  9.41003559e+03  3.60184506e+03  1.81530716e+09
  5.60050462e+01  9.41667722e+03  3.60205741e+03  1.83389465e+09
  5.65566069e+01  9.42213126e+03  3.60226964e+03  1.85249408e+09
  5.71081675e+01  9.42468481e+03  3.60248181e+03  1.87110142e+09
  5.76597282e+01  9.45069078e+03  3.60269368e+03  1.88973696e+09
  5.82112889e+01  9.45912209e+03  3.60290519e+03  1.90840650e+09
  5.87628495e+01  9.46722111e+03  3.60311654e+03  1.92709236e+09
  5.93144102e+01  9.47545770e+03  3.60332774e+03  1.94579434e+09
  5.98659709e+01  9.48507629e+03  3.60353876e+03  1.96451396e+09
  6.04175315e+01  9.51228785e+03  3.60374939e+03  1.98326993e+09
  6.09690922e+01  9.51927828e+03  3.60395967e+03  2.00205967e+09
  6.15206529e+01  9.52827439e+03  3.60416980e+03  2.02086520e+09
  6.20722135e+01  9.53338170e+03  3.60437980e+03  2.03968465e+09
  6.26237742e+01  9.53396900e+03  3.60458976e+03  2.05850973e+09
  6.31753348e+01  9.55708395e+03  3.60479949e+03  2.07735820e+09
  6.37268955e+01  9.56427317e+03  3.60500890e+03  2.09623659e+09
  6.42784562e+01  9.56418756e+03  3.60521826e+03  2.11512200e+09
  6.48300168e+01  9.57244950e+03  3.60542756e+03  2.13401548e+09
  6.53815775e+01  9.56885405e+03  3.60563683e+03  2.15291356e+09
  6.59331382e+01  9.58845208e+03  3.60584595e+03  2.17182745e+09
  6.64846988e+01  9.59363833e+03  3.60605482e+03  2.19076580e+09
  6.70362595e+01  9.59693179e+03  3.60626363e+03  2.20971253e+09
  6.75878202e+01  9.59690382e+03  3.60647242e+03  2.22866248e+09
  6.81393808e+01  9.59353138e+03  3.60668128e+03  2.24760908e+09
  6.86909415e+01  9.61226044e+03  3.60688999e+03  2.26657083e+09
  6.92425022e+01  9.61019721e+03  3.60709855e+03  2.28554904e+09
  6.97940628e+01  9.61063632e+03  3.60730715e+03  2.30452565e+09
  7.03456235e+01  9.60060538e+03  3.60751587e+03  2.32349278e+09
  7.08971841e+01  9.59007563e+03  3.60772484e+03  2.34243962e+09
  7.14487448e+01  9.61302436e+03  3.60793371e+03  2.36139872e+09
  7.20003055e+01  9.60335907e+03  3.60814245e+03  2.38037093e+09
  7.25518661e+01  9.59925756e+03  3.60835137e+03  2.39932955e+09
  7.31034268e+01  9.60900627e+03  3.60856025e+03  2.41829374e+09
  7.36549875e+01  9.58898828e+03  3.60876926e+03  2.43724780e+09
  7.42065481e+01  9.59186081e+03  3.60897849e+03  2.45618493e+09
  7.47581088e+01  9.59355001e+03  3.60918769e+03  2.47512656e+09
  7.53096695e+01  9.58900785e+03  3.60939694e+03  2.49406538e+09
  7.58612301e+01  9.58828552e+03  3.60960628e+03  2.51299900e+09
  7.64127908e+01  9.58177073e+03  3.60981572e+03  2.53192547e+09
  7.69643515e+01  9.58295536e+03  3.61002525e+03  2.55084668e+09
  7.75159121e+01  9.57303046e+03  3.61023489e+03  2.56975927e+09
  7.80674728e+01  9.56998912e+03  3.61044470e+03  2.58865905e+09
  7.86190334e+01  9.56832332e+03  3.61065459e+03  2.60755418e+09
  7.91705941e+01  9.55130538e+03  3.61086470e+03  2.62643087e+09
  7.97221548e+01  9.55083262e+03  3.61107503e+03  2.64529028e+09
  8.02737154e+01  9.55151437e+03  3.61128539e+03  2.66414991e+09
  8.08252761e+01  9.56144865e+03  3.61149565e+03  2.68302001e+09
  8.13768368e+01  9.56251053e+03  3.61170582e+03  2.70190098e+09
  8.19283974e+01  9.54248266e+03  3.61191621e+03  2.72076321e+09
  8.24799581e+01  9.55132560e+03  3.61212676e+03  2.73961441e+09
  8.30315188e+01  9.55383011e+03  3.61233721e+03  2.75847681e+09
  8.35830794e+01  9.55193975e+03  3.61254767e+03  2.77733981e+09
  8.41346401e+01  9.54972007e+03  3.61275821e+03  2.79619876e+09
  8.46862008e+01  9.53718608e+03  3.61296893e+03  2.81504314e+09
  8.52377614e+01  9.51422083e+03  3.61318006e+03  2.83385247e+09
  8.57893221e+01  9.52939891e+03  3.61339131e+03  2.85265411e+09
  8.63408827e+01  9.53252561e+03  3.61360239e+03  2.87147383e+09
  8.68924434e+01  9.52883996e+03  3.61381349e+03  2.89029299e+09
  8.74440041e+01  9.52506900e+03  3.61402470e+03  2.90910479e+09
  8.79955647e+01  9.51621292e+03  3.61423607e+03  2.92790413e+09
  8.85471254e+01  9.53107074e+03  3.61444740e+03  2.94670939e+09
  8.90986861e+01  9.53431462e+03  3.61465856e+03  2.96553252e+09
  8.96502467e+01  9.53062519e+03  3.61486975e+03  2.98435522e+09
  9.02018074e+01  9.51585031e+03  3.61508116e+03  3.00315968e+09
  9.07533681e+01  9.49618301e+03  3.61529298e+03  3.02193014e+09
  9.13049287e+01  9.50985622e+03  3.61550490e+03  3.04069468e+09
  9.18564894e+01  9.51343117e+03  3.61571665e+03  3.05947625e+09
  9.24080501e+01  9.51001884e+03  3.61592842e+03  3.07825798e+09
  9.29596107e+01  9.50665977e+03  3.61614029e+03  3.09703302e+09
  9.35111714e+01  9.49837930e+03  3.61635231e+03  3.11579658e+09
  9.40627320e+01  9.51113404e+03  3.61656431e+03  3.13456455e+09
  9.46142927e+01  9.51493188e+03  3.61677615e+03  3.15334886e+09
  9.51658534e+01  9.49973645e+03  3.61698815e+03  3.17212192e+09
  9.57174140e+01  9.49422508e+03  3.61720039e+03  3.19087454e+09
  9.62689747e+01  9.49879431e+03  3.61741268e+03  3.20962622e+09
  9.68205354e+01  9.51278961e+03  3.61762478e+03  3.22839624e+09
  9.73720960e+01  9.51607279e+03  3.61783671e+03  3.24718331e+09
  9.79236567e+01  9.51337078e+03  3.61804867e+03  3.26597096e+09
  9.84752174e+01  9.49834005e+03  3.61826084e+03  3.28474110e+09
  9.90267780e+01  9.48824791e+03  3.61847332e+03  3.30348644e+09
  9.95783387e+01  9.51149311e+03  3.61868568e+03  3.32224476e+09
  1.00129899e+02  9.51818911e+03  3.61889773e+03  3.34103264e+09
  1.00681460e+02  9.51490041e+03  3.61910976e+03  3.35982389e+09
  1.01233021e+02  9.50031102e+03  3.61932202e+03  3.37859749e+09
  1.01784581e+02  9.49043427e+03  3.61953458e+03  3.39734693e+09
  1.02336142e+02  9.51296470e+03  3.61974702e+03  3.41610886e+09
  1.02887703e+02  9.51908523e+03  3.61995917e+03  3.43489908e+09
  1.03439263e+02  9.52398768e+03  3.62017122e+03  3.45370019e+09
  1.03990824e+02  9.52338061e+03  3.62038325e+03  3.47250553e+09
  1.04542385e+02  9.50836714e+03  3.62059547e+03  3.49129545e+09
  1.05093945e+02  9.51553718e+03  3.62080781e+03  3.51007763e+09
  1.05645506e+02  9.52796788e+03  3.62101995e+03  3.52887916e+09
  1.06197067e+02  9.52753993e+03  3.62123199e+03  3.54769254e+09
  1.06748627e+02  9.51720388e+03  3.62144417e+03  3.56649530e+09
  1.07300188e+02  9.50920093e+03  3.62165657e+03  3.58527994e+09
  1.07851749e+02  9.52505651e+03  3.62186892e+03  3.60407234e+09
  1.08403309e+02  9.53137476e+03  3.62208104e+03  3.62288664e+09
  1.08954870e+02  9.52036794e+03  3.62229325e+03  3.64169630e+09
  1.09506431e+02  9.52518425e+03  3.62250554e+03  3.66049985e+09
  1.10057991e+02  9.53411466e+03  3.62271771e+03  3.67931698e+09
  1.10609552e+02  9.51744984e+03  3.62292998e+03  3.69812646e+09
  1.11161113e+02  9.51623096e+03  3.62314249e+03  3.71691829e+09
  1.11712673e+02  9.53065157e+03  3.62335487e+03  3.73572316e+09
  1.12264234e+02  9.53969762e+03  3.62356701e+03  3.75455119e+09
  1.12815795e+02  9.52740856e+03  3.62377921e+03  3.77337602e+09
  1.13367355e+02  9.51463309e+03  3.62399172e+03  3.79217611e+09
  1.13918916e+02  9.53816144e+03  3.62420414e+03  3.81098681e+09
  1.14470477e+02  9.53609052e+03  3.62441633e+03  3.82981870e+09
  1.15022037e+02  9.52798301e+03  3.62462867e+03  3.84864054e+09
  1.15573598e+02  9.53802285e+03  3.62484101e+03  3.86746428e+09
  1.16125159e+02  9.53232886e+03  3.62505333e+03  3.88629232e+09
  1.16676719e+02  9.53737423e+03  3.62526568e+03  3.90511971e+09
  1.17228280e+02  9.54478540e+03  3.62547791e+03  3.92395941e+09
  1.17779841e+02  9.55238167e+03  3.62569001e+03  3.94281392e+09
  1.18331401e+02  9.56149801e+03  3.62590194e+03  3.96168493e+09
  1.18882962e+02  9.54549664e+03  3.62611397e+03  3.98054914e+09
  1.19434523e+02  9.54920810e+03  3.62632617e+03  3.99940122e+09
  1.19986083e+02  9.56760626e+03  3.62653814e+03  4.01827513e+09
  1.20537644e+02  9.57545487e+03  3.62674985e+03  4.03717495e+09
  1.21089205e+02  9.57357128e+03  3.62696152e+03  4.05608066e+09
  1.21640765e+02  9.55847014e+03  3.62717340e+03  4.07496960e+09
  1.22192326e+02  9.57158152e+03  3.62738533e+03  4.09385658e+09
  1.22743887e+02  9.57910984e+03  3.62759705e+03  4.11276394e+09
  1.23295447e+02  9.57618576e+03  3.62780875e+03  4.13167584e+09
  1.23847008e+02  9.58455767e+03  3.62802041e+03  4.15059312e+09
  1.24398569e+02  9.58860231e+03  3.62823196e+03  4.16952265e+09
  1.24950129e+02  9.59625539e+03  3.62844340e+03  4.18846374e+09
  1.25501690e+02  9.59466718e+03  3.62865481e+03  4.20741082e+09
  1.26053251e+02  9.59751734e+03  3.62886622e+03  4.22635914e+09
  1.26604811e+02  9.59615678e+03  3.62907764e+03  4.24530893e+09
  1.27156372e+02  9.58992051e+03  3.62928917e+03  4.26425122e+09
  1.27707933e+02  9.60595116e+03  3.62950062e+03  4.28320318e+09
  1.28259493e+02  9.61251034e+03  3.62971184e+03  4.30217744e+09
  1.28811054e+02  9.60967884e+03  3.62992305e+03  4.32115539e+09
  1.29362615e+02  9.61845074e+03  3.63013421e+03  4.34013920e+09
  1.29914175e+02  9.62662088e+03  3.63034522e+03  4.35913973e+09
  1.30465736e+02  9.60981435e+03  3.63055634e+03  4.37813174e+09
  1.31017297e+02  9.61286151e+03  3.63076764e+03  4.39711017e+09
  1.31568857e+02  9.63380568e+03  3.63097870e+03  4.41611228e+09
  1.32120418e+02  9.64062626e+03  3.63118948e+03  4.43514180e+09
  1.32671979e+02  9.63807469e+03  3.63140024e+03  4.45417554e+09
  1.33223539e+02  9.62217796e+03  3.63161123e+03  4.47319106e+09
  1.33775100e+02  9.63475245e+03  3.63182227e+03  4.49220331e+09
  1.34326661e+02  9.65597776e+03  3.63203297e+03  4.51124892e+09
  1.34878221e+02  9.66311246e+03  3.63224339e+03  4.53032253e+09
  1.35429782e+02  9.67215466e+03  3.63245365e+03  4.54941212e+09
  1.35981343e+02  9.66773662e+03  3.63266389e+03  4.56850627e+09
  1.36532903e+02  9.67988549e+03  3.63287407e+03  4.58760805e+09
  1.37084464e+02  9.71221420e+03  3.63308379e+03  4.60675375e+09
  1.37636025e+02  9.73067143e+03  3.63329299e+03  4.62594959e+09
  1.38187585e+02  9.74826523e+03  3.63350182e+03  4.64518101e+09
  1.38739146e+02  9.75948893e+03  3.63371037e+03  4.66444090e+09
  1.39290707e+02  9.76463262e+03  3.63391877e+03  4.68371694e+09
  1.39842267e+02  9.79288760e+03  3.63412684e+03  4.70302595e+09
  1.40393828e+02  9.81143200e+03  3.63433443e+03  4.72238117e+09
  1.40945388e+02  9.82305194e+03  3.63454173e+03  4.74176617e+09
  1.41496949e+02  9.82751050e+03  3.63474888e+03  4.76116704e+09
  1.42048510e+02  9.84579852e+03  3.63495582e+03  4.78059038e+09
  1.42600070e+02  9.86381000e+03  3.63516240e+03  4.80004955e+09
  1.43151631e+02  9.87061815e+03  3.63536874e+03  4.81953322e+09
  1.43703192e+02  9.88026915e+03  3.63557493e+03  4.83903314e+09
  1.44254752e+02  9.87334872e+03  3.63578112e+03  4.85853576e+09
  1.44806313e+02  9.86542205e+03  3.63598749e+03  4.87802373e+09
  1.45357874e+02  9.86304727e+03  3.63619398e+03  4.89750152e+09
  1.45909434e+02  9.85864139e+03  3.63640058e+03  4.91697261e+09
  1.46460995e+02  9.86160507e+03  3.63660721e+03  4.93644229e+09
  1.47012556e+02  9.86848357e+03  3.63681376e+03  4.95592168e+09
  1.47564116e+02  9.87821478e+03  3.63702016e+03  4.97541747e+09
  1.48115677e+02  9.88537975e+03  3.63722641e+03  4.99492994e+09
  1.48667238e+02  9.87183042e+03  3.63743275e+03  5.01443610e+09
  1.49218798e+02  9.85776829e+03  3.63763940e+03  5.03391501e+09
  1.49770359e+02  9.83947764e+03  3.63784641e+03  5.05336197e+09
  1.50321920e+02  9.83581462e+03  3.63805368e+03  5.07278726e+09
  1.50873480e+02  9.84293511e+03  3.63826094e+03  5.09221597e+09
  1.51425041e+02  9.83160976e+03  3.63846826e+03  5.11164052e+09
  1.51976602e+02  9.81240129e+03  3.63867593e+03  5.13103493e+09
  1.52528162e+02  9.80276720e+03  3.63888393e+03  5.15040086e+09
  1.53079723e+02  9.79474050e+03  3.63909214e+03  5.16974935e+09
  1.53631284e+02  9.79688009e+03  3.63930043e+03  5.18909203e+09
  1.54182844e+02  9.80507076e+03  3.63950864e+03  5.20844491e+09
  1.54734405e+02  9.79952815e+03  3.63971685e+03  5.22780041e+09
  1.55285966e+02  9.79683458e+03  3.63992517e+03  5.24714777e+09
  1.55837526e+02  9.78861884e+03  3.64013362e+03  5.26648436e+09
  1.56389087e+02  9.79351892e+03  3.64034214e+03  5.28581768e+09
  1.56940648e+02  9.80573924e+03  3.64055050e+03  5.30516790e+09
  1.57492208e+02  9.80259747e+03  3.64075878e+03  5.32452709e+09
  1.58043769e+02  9.79985088e+03  3.64096715e+03  5.34388046e+09
  1.58595330e+02  9.79612124e+03  3.64117562e+03  5.36322744e+09
  1.59146890e+02  9.80358108e+03  3.64138407e+03  5.38257810e+09
  1.59698451e+02  9.81666414e+03  3.64159232e+03  5.40194904e+09
  1.60250012e+02  9.81717322e+03  3.64180045e+03  5.42133340e+09
  1.60801572e+02  9.81725544e+03  3.64200861e+03  5.44071835e+09
  1.61353133e+02  9.81354661e+03  3.64221682e+03  5.46009971e+09
  1.61904694e+02  9.81921116e+03  3.64242504e+03  5.47948301e+09
  1.62456254e+02  9.83401597e+03  3.64263306e+03  5.49888651e+09
  1.63007815e+02  9.83425289e+03  3.64284095e+03  5.51830487e+09
  1.63559376e+02  9.83456201e+03  3.64304885e+03  5.53772376e+09
  1.64110936e+02  9.83112167e+03  3.64325682e+03  5.55713957e+09
  1.64662497e+02  9.83614793e+03  3.64346479e+03  5.57655694e+09
  1.65214058e+02  9.85029485e+03  3.64367258e+03  5.59599324e+09
  1.65765618e+02  9.85064494e+03  3.64388024e+03  5.61544385e+09
  1.66317179e+02  9.85103335e+03  3.64408792e+03  5.63489519e+09
  1.66868740e+02  9.84791644e+03  3.64429565e+03  5.65434383e+09
  1.67420300e+02  9.85212409e+03  3.64450339e+03  5.67379356e+09
  1.67971861e+02  9.86601658e+03  3.64471097e+03  5.69326115e+09
  1.68523422e+02  9.86799472e+03  3.64491840e+03  5.71274441e+09
  1.69074982e+02  9.86988868e+03  3.64512581e+03  5.73223150e+09
  1.69626543e+02  9.86836431e+03  3.64533325e+03  5.75171895e+09
  1.70178104e+02  9.87334481e+03  3.64554067e+03  5.77120981e+09
  1.70729664e+02  9.88747935e+03  3.64574791e+03  5.79071955e+09
  1.71281225e+02  9.88977954e+03  3.64595501e+03  5.81024551e+09
  1.71832786e+02  9.89113314e+03  3.64616209e+03  5.82977508e+09
  1.72384346e+02  9.89176038e+03  3.64636918e+03  5.84930660e+09
  1.72935907e+02  9.88655528e+03  3.64657633e+03  5.86883361e+09
  1.73487468e+02  9.89048729e+03  3.64678352e+03  5.88835935e+09
  1.74039028e+02  9.91165908e+03  3.64699048e+03  5.90790989e+09
  1.74590589e+02  9.91004503e+03  3.64719725e+03  5.92747973e+09
  1.75142150e+02  9.91155809e+03  3.64740405e+03  5.94704947e+09
  1.75693710e+02  9.90792065e+03  3.64761089e+03  5.96661711e+09
  1.76245271e+02  9.91325574e+03  3.64781774e+03  5.98618643e+09
  1.76796832e+02  9.93236983e+03  3.64802436e+03  6.00577989e+09
  1.77348392e+02  9.93342440e+03  3.64823079e+03  6.02539326e+09
  1.77899953e+02  9.93487468e+03  3.64843722e+03  6.04500911e+09
  1.78451514e+02  9.93229105e+03  3.64864368e+03  6.06462383e+09
  1.79003074e+02  9.93701668e+03  3.64885014e+03  6.08424067e+09
  1.79554635e+02  9.95573650e+03  3.64905639e+03  6.10388066e+09
  1.80106196e+02  9.95731877e+03  3.64926245e+03  6.12354069e+09
  1.80657756e+02  9.95932801e+03  3.64946849e+03  6.14320427e+09
  1.81209317e+02  9.95744665e+03  3.64967455e+03  6.16286797e+09
  1.81760878e+02  9.96179243e+03  3.64988062e+03  6.18253411e+09
  1.82312438e+02  9.98020188e+03  3.65008647e+03  6.20222271e+09
  1.82863999e+02  9.98607778e+03  3.65029209e+03  6.22193529e+09
  1.83415560e+02  9.99225707e+03  3.65049762e+03  6.24165978e+09
  1.83967120e+02  9.99090716e+03  3.65070311e+03  6.26138903e+09
  1.84518681e+02  9.99480253e+03  3.65090861e+03  6.28112079e+09
  1.85070242e+02  1.00127156e+04  3.65111390e+03  6.30087408e+09
  1.85621802e+02  1.00188215e+04  3.65131897e+03  6.32065109e+09
  1.86173363e+02  1.00251637e+04  3.65152393e+03  6.34044039e+09
  1.86724924e+02  1.00242450e+04  3.65172887e+03  6.36023504e+09
  1.87276484e+02  1.00280517e+04  3.65193379e+03  6.38003255e+09
  1.87828045e+02  1.00458086e+04  3.65213852e+03  6.39985134e+09
  1.88379606e+02  1.00524625e+04  3.65234302e+03  6.41969423e+09
  1.88931166e+02  1.00596697e+04  3.65254741e+03  6.43955081e+09
  1.89482727e+02  1.00628193e+04  3.65275171e+03  6.45941762e+09
  1.90034288e+02  1.00706774e+04  3.65295593e+03  6.47929529e+09
  1.90585848e+02  1.00911712e+04  3.65315988e+03  6.49920095e+09
  1.91137409e+02  1.00985669e+04  3.65336357e+03  6.51913415e+09
  1.91688970e+02  1.01170296e+04  3.65356702e+03  6.53909288e+09
  1.92240530e+02  1.01209759e+04  3.65377027e+03  6.55907374e+09
  1.92792091e+02  1.01279313e+04  3.65397343e+03  6.57906535e+09
  1.93343652e+02  1.01442513e+04  3.65417639e+03  6.59907995e+09
  1.93895212e+02  1.01473788e+04  3.65437917e+03  6.61911374e+09
  1.94446773e+02  1.01502836e+04  3.65458191e+03  6.63915350e+09
  1.94998334e+02  1.01557055e+04  3.65478459e+03  6.65920147e+09
  1.95549894e+02  1.01569516e+04  3.65498723e+03  6.67925602e+09
  1.96101455e+02  1.01588079e+04  3.65518986e+03  6.69931364e+09
  1.96653016e+02  1.01812301e+04  3.65539227e+03  6.71939523e+09
  1.97204576e+02  1.01822220e+04  3.65559447e+03  6.73949994e+09
  1.97756137e+02  1.01876081e+04  3.65579663e+03  6.75961094e+09
  1.98307698e+02  1.01890716e+04  3.65599874e+03  6.77972871e+09
  1.98859258e+02  1.01904489e+04  3.65620085e+03  6.79984928e+09
  1.99410819e+02  1.02124434e+04  3.65640275e+03  6.81999292e+09
  1.99962380e+02  1.02137374e+04  3.65660444e+03  6.84015956e+09
  2.00513940e+02  1.02154643e+04  3.65680612e+03  6.86032918e+09
  2.01065501e+02  1.02134220e+04  3.65700783e+03  6.88049849e+09
  2.01617062e+02  1.02143229e+04  3.65720957e+03  6.90066667e+09
  2.02168622e+02  1.02358377e+04  3.65741111e+03  6.92085698e+09
  2.02720183e+02  1.02375223e+04  3.65761245e+03  6.94107020e+09
  2.03271744e+02  1.02393911e+04  3.65781378e+03  6.96128692e+09
  2.03823304e+02  1.02371681e+04  3.65801512e+03  6.98150330e+09
  2.04374865e+02  1.02371822e+04  3.65821652e+03  7.00171749e+09
  2.04926426e+02  1.02576153e+04  3.65841773e+03  7.02195188e+09
  2.05477986e+02  1.02590381e+04  3.65861875e+03  7.04220784e+09
  2.06029547e+02  1.02606196e+04  3.65881977e+03  7.06246676e+09
  2.06581108e+02  1.02587403e+04  3.65902081e+03  7.08272539e+09
  2.07132668e+02  1.02575970e+04  3.65922190e+03  7.10298104e+09
  2.07684229e+02  1.02766846e+04  3.65942284e+03  7.12325441e+09
  2.08235790e+02  1.02775440e+04  3.65962360e+03  7.14354747e+09
  2.08787350e+02  1.02784298e+04  3.65982437e+03  7.16384225e+09
  2.09338911e+02  1.02760930e+04  3.66002518e+03  7.18413560e+09
  2.09890472e+02  1.02749412e+04  3.66022604e+03  7.20442550e+09
  2.10442032e+02  1.02932524e+04  3.66042676e+03  7.22473235e+09
  2.10993593e+02  1.02943805e+04  3.66062731e+03  7.24505838e+09
  2.11545154e+02  1.02954915e+04  3.66082786e+03  7.26538663e+09
  2.12096714e+02  1.02934859e+04  3.66102844e+03  7.28571400e+09
  2.12648275e+02  1.02907549e+04  3.66122909e+03  7.30603669e+09
  2.13199836e+02  1.03073039e+04  3.66142962e+03  7.32637302e+09
  2.13751396e+02  1.03075432e+04  3.66163002e+03  7.34672592e+09
  2.14302957e+02  1.03075245e+04  3.66183043e+03  7.36707905e+09
  2.14854517e+02  1.03048154e+04  3.66203089e+03  7.38742948e+09
  2.15406078e+02  1.03000152e+04  3.66223145e+03  7.40777250e+09
  2.15957639e+02  1.03138820e+04  3.66243194e+03  7.42812446e+09
  2.16509199e+02  1.03124039e+04  3.66263234e+03  7.44848866e+09
  2.17060760e+02  1.03105945e+04  3.66283278e+03  7.46884962e+09
  2.17612321e+02  1.03083792e+04  3.66303329e+03  7.48920660e+09
  2.18163881e+02  1.03055178e+04  3.66323387e+03  7.50955857e+09
  2.18715442e+02  1.03206013e+04  3.66343435e+03  7.52992260e+09
  2.19267003e+02  1.03194948e+04  3.66363472e+03  7.55030044e+09
  2.19818563e+02  1.03178161e+04  3.66383514e+03  7.57067552e+09
  2.20370124e+02  1.03143454e+04  3.66403563e+03  7.59104552e+09
  2.20921685e+02  1.03103787e+04  3.66423621e+03  7.61140818e+09
  2.21473245e+02  1.03036856e+04  3.66443692e+03  7.63176031e+09
  2.22024806e+02  1.03276277e+04  3.66463748e+03  7.65212948e+09
  2.22576367e+02  1.03272109e+04  3.66483784e+03  7.67252187e+09
  2.23127927e+02  1.03241603e+04  3.66503825e+03  7.69291083e+09
  2.23679488e+02  1.03186583e+04  3.66523877e+03  7.71329136e+09
  2.24231049e+02  1.03112819e+04  3.66543943e+03  7.73365916e+09
  2.24782609e+02  1.03306369e+04  3.66564000e+03  7.75403880e+09
  2.25334170e+02  1.03289884e+04  3.66584042e+03  7.77443591e+09
  2.25885731e+02  1.03262111e+04  3.66604091e+03  7.79482866e+09
  2.26437291e+02  1.03209439e+04  3.66624149e+03  7.81521346e+09
  2.26988852e+02  1.03137259e+04  3.66644222e+03  7.83558594e+09
  2.27540413e+02  1.03322337e+04  3.66664286e+03  7.85596956e+09
  2.28091973e+02  1.03270060e+04  3.66684340e+03  7.87636630e+09
  2.28643534e+02  1.03202985e+04  3.66704407e+03  7.89675125e+09
  2.29195095e+02  1.03135965e+04  3.66724489e+03  7.91712296e+09
  2.29746655e+02  1.03045510e+04  3.66744589e+03  7.93747913e+09
  2.30298216e+02  1.03199448e+04  3.66764685e+03  7.95784156e+09
  2.30849777e+02  1.03172420e+04  3.66784771e+03  7.97821652e+09
  2.31401337e+02  1.03149259e+04  3.66804864e+03  7.99858653e+09
  2.31952898e+02  1.03107299e+04  3.66824965e+03  8.01895011e+09
  2.32504459e+02  1.03036845e+04  3.66845080e+03  8.03930259e+09
  2.33056019e+02  1.03199587e+04  3.66865187e+03  8.05966418e+09
  2.33607580e+02  1.03198069e+04  3.66885282e+03  8.08004168e+09
  2.34159141e+02  1.03176725e+04  3.66905380e+03  8.10041694e+09
  2.34710701e+02  1.03179140e+04  3.66925483e+03  8.12079032e+09
  2.35262262e+02  1.03151487e+04  3.66945591e+03  8.14116121e+09
  2.35813823e+02  1.03303358e+04  3.66965688e+03  8.16154436e+09
  2.36365383e+02  1.03304903e+04  3.66985773e+03  8.18194266e+09
  2.36916944e+02  1.03284301e+04  3.67005862e+03  8.20233908e+09
  2.37468505e+02  1.03250148e+04  3.67025958e+03  8.22273010e+09
  2.38020065e+02  1.03183918e+04  3.67046066e+03  8.24311120e+09
  2.38571626e+02  1.03323104e+04  3.67066170e+03  8.26349951e+09
  2.39123187e+02  1.03369021e+04  3.67086258e+03  8.28390609e+09
  2.39674747e+02  1.03391983e+04  3.67106341e+03  8.30431947e+09
  2.40226308e+02  1.03400224e+04  3.67126423e+03  8.32473593e+09
  2.40777869e+02  1.03395529e+04  3.67146507e+03  8.34515274e+09
  2.41329429e+02  1.03584954e+04  3.67166576e+03  8.36558779e+09
  2.41880990e+02  1.03653284e+04  3.67186621e+03  8.38604829e+09
  2.42432551e+02  1.03696961e+04  3.67206658e+03  8.40651985e+09
  2.42984111e+02  1.03707126e+04  3.67226692e+03  8.42699672e+09
  2.43535672e+02  1.03656577e+04  3.67246732e+03  8.44746961e+09
  2.44087233e+02  1.03563729e+04  3.67266789e+03  8.46792833e+09
  2.44638793e+02  1.03755357e+04  3.67286837e+03  8.48839681e+09
  2.45190354e+02  1.03803570e+04  3.67306865e+03  8.50888897e+09
  2.45741915e+02  1.03809279e+04  3.67326890e+03  8.52938646e+09
  2.46293475e+02  1.03925167e+04  3.67346905e+03  8.54989595e+09
  2.46845036e+02  1.03875653e+04  3.67366916e+03  8.57041199e+09
  2.47396597e+02  1.04094747e+04  3.67386913e+03  8.59094477e+09
  2.47948157e+02  1.04269188e+04  3.67406874e+03  8.61151641e+09
  2.48499718e+02  1.04274190e+04  3.67426821e+03  8.63210576e+09
  2.49051279e+02  1.04272261e+04  3.67446769e+03  8.65269542e+09
  2.49602839e+02  1.04346712e+04  3.67466712e+03  8.67329224e+09
  2.50154400e+02  1.04670223e+04  3.67486620e+03  8.69392835e+09

File: MgO/ramp/davis/Pos4Elastic_EOSResult.dat
#           USTAR            CLAG         DENSITY          STRESS
  0.00000000e+00  9.12400000e+03  3.58000000e+03  0.00000000e+00
  1.25318150e+00  8.09031686e+03  3.58052320e+03  3.86150675e+07
  1.85280874e+00  7.20155338e+03  3.58080502e+03  5.50283328e+07
  2.45243598e+00  6.68658909e+03  3.58111475e+03  6.99349311e+07
  3.05206322e+00  6.39475254e+03  3.58144335e+03  8.39755635e+07
  3.65169046e+00  6.23836868e+03  3.58178355e+03  9.75351064e+07
  4.25131770e+00  6.17269061e+03  3.58212987e+03  1.10856303e+08
  4.85094494e+00  6.17069276e+03  3.58247814e+03  1.24104861e+08
  5.45057218e+00  6.22280804e+03  3.58282508e+03  1.37407211e+08
  6.05019941e+00  6.35114986e+03  3.58316713e+03  1.50903252e+08
  6.64982665e+00  6.45162254e+03  3.58350312e+03  1.64644887e+08
  7.24945389e+00  6.54272169e+03  3.58383421e+03  1.78592142e+08
  7.84908113e+00  6.58031868e+03  3.58416211e+03  1.92677531e+08
  8.44870837e+00  6.79007338e+03  3.58448407e+03  2.07028411e+08
  9.04833561e+00  7.16090564e+03  3.58479283e+03  2.22002454e+08
  9.64796285e+00  7.54164378e+03  3.58508585e+03  2.37783182e+08
  1.02475901e+01  7.71694296e+03  3.58536808e+03  2.54160723e+08
  1.08472173e+01  7.82807266e+03  3.58564513e+03  2.70845697e+08
  1.14468446e+01  7.88502455e+03  3.58591925e+03  2.87711079e+08
  1.20464718e+01  7.89109373e+03  3.58619231e+03  3.04644104e+08
  1.26460990e+01  7.84202975e+03  3.58646616e+03  3.21530981e+08
  1.32457263e+01  7.74070613e+03  3.58674271e+03  3.38256442e+08
  1.38453535e+01  7.58715993e+03  3.58702392e+03  3.54708342e+08
  1.44449808e+01  7.39466057e+03  3.58731168e+03  3.70788821e+08
  1.50446080e+01  7.13148260e+03  3.58760857e+03  3.86380206e+08
  1.56442352e+01  6.93089222e+03  3.58791527e+03  4.01473814e+08
  1.62438625e+01  6.85820147e+03  3.58822804e+03  4.16274100e+08
  1.68434897e+01  6.90852831e+03  3.58854137e+03  4.31050382e+08
  1.74431170e+01  6.91589700e+03  3.58885344e+03  4.45888591e+08
  1.80427442e+01  6.69977445e+03  3.58917043e+03  4.60502737e+08
  1.86423714e+01  6.70381485e+03  3.58949242e+03  4.74889248e+08
  1.92419987e+01  6.93102300e+03  3.58980908e+03  4.89523966e+08
  1.98416259e+01  7.17389862e+03  3.59011526e+03  5.04663241e+08
  2.04412532e+01  7.38883117e+03  3.59041183e+03  5.20293896e+08
  2.10408804e+01  7.58291582e+03  3.59070033e+03  5.36363562e+08
  2.16405076e+01  7.74225838e+03  3.59098221e+03  5.52812574e+08
  2.22401349e+01  7.94432983e+03  3.59125766e+03  5.69649503e+08
  2.28397621e+01  8.02040680e+03  3.59152830e+03  5.86784977e+08
  2.34393894e+01  8.01488900e+03  3.59179779e+03  6.03996186e+08
  2.40390166e+01  7.98212345e+03  3.59206797e+03  6.21166303e+08
  2.46386438e+01  7.98055425e+03  3.59233877e+03  6.38299568e+08
  2.52382711e+01  8.02060064e+03  3.59260895e+03  6.55474132e+08
  2.58378983e+01  8.05436468e+03  3.59287794e+03  6.72727919e+08
  2.64375256e+01  8.06484412e+03  3.59314623e+03  6.90029194e+08
  2.70371528e+01  8.00295303e+03  3.59341542e+03  7.07275287e+08
  2.76367800e+01  8.00366502e+03  3.59368568e+03  7.24455714e+08
  2.82364073e+01  8.02863531e+03  3.59395554e+03  7.41663707e+08
  2.88360345e+01  8.06776509e+03  3.59422438e+03  7.58940501e+08
  2.94356617e+01  8.11276850e+03  3.59449185e+03  7.76307598e+08
  3.00352890e+01  8.16104438e+03  3.59475783e+03  7.93774814e+08
  3.06349162e+01  8.21001553e+03  3.59502227e+03  8.11346409e+08
  3.12345435e+01  8.25440185e+03  3.59528525e+03  8.29018208e+08
  3.18341707e+01  8.28898480e+03  3.59554701e+03  8.46774767e+08
  3.24337979e+01  8.31333137e+03  3.59580788e+03  8.64594576e+08
  3.30334252e+01  8.32896831e+03  3.59606816e+03  8.82457302e+08
  3.36330524e+01  8.33305076e+03  3.59632817e+03  9.00341193e+08
  3.42326797e+01  8.32401488e+03  3.59658829e+03  9.18219767e+08
  3.48323069e+01  8.30730787e+03  3.59684885e+03  9.36070710e+08
  3.54319341e+01  8.29218373e+03  3.59710995e+03  9.53887489e+08
  3.60315614e+01  8.24565358e+03  3.59737207e+03  9.71638091e+08
  3.66311886e+01  8.22620179e+03  3.59763527e+03  9.89317873e+08
  3.72308159e+01  8.21578233e+03  3.59789899e+03  1.00696559e+09
  3.78304431e+01  8.21700773e+03  3.59816289e+03  1.02460345e+09
  3.84300703e+01  8.23299459e+03  3.59842656e+03  1.04225977e+09
  3.90296976e+01  8.26017609e+03  3.59868958e+03  1.05996243e+09
  3.96293248e+01  8.29321509e+03  3.59895168e+03  1.07772973e+09
  4.02289521e+01  8.33189223e+03  3.59921268e+03  1.09557400e+09
  4.08285793e+01  8.37910983e+03  3.59947238e+03  1.11351047e+09
  4.14282065e+01  8.43553397e+03  3.59973052e+03  1.13155818e+09
  4.20278338e+01  8.48860585e+03  3.59998703e+03  1.14972341e+09
  4.26274610e+01  8.53438622e+03  3.60024208e+03  1.16799474e+09
  4.32270883e+01  8.55075359e+03  3.60049624e+03  1.18633278e+09
  4.38267155e+01  8.57985112e+03  3.60074976e+03  1.20471962e+09
  4.44263427e+01  8.63556672e+03  3.60100207e+03  1.22319750e+09
  4.50259700e+01  8.62819962e+03  3.60125370e+03  1.24172726e+09
  4.56255972e+01  8.63627845e+03  3.60150536e+03  1.26025779e+09
  4.62252245e+01  8.64749546e+03  3.60175677e+03  1.27880903e+09
  4.68248517e+01  8.66594077e+03  3.60200779e+03  1.29739211e+09
  4.74244789e+01  8.68458268e+03  3.60225831e+03  1.31601500e+09
  4.80241062e+01  8.69830723e+03  3.60250839e+03  1.33467262e+09
  4.86237334e+01  8.71757983e+03  3.60275804e+03  1.35336566e+09
  4.92233606e+01  8.73849540e+03  3.60300714e+03  1.37210184e+09
  4.98229879e+01  8.76187598e+03  3.60325565e+03  1.39088556e+09
  5.04226151e+01  8.78663175e+03  3.60350351e+03  1.40972095e+09
  5.10222424e+01  8.81073578e+03  3.60375072e+03  1.42860878e+09
  5.16218696e+01  8.83245376e+03  3.60399732e+03  1.44754579e+09
  5.22214968e+01  8.85175177e+03  3.60424338e+03  1.46652683e+09
  5.28211241e+01  8.86948668e+03  3.60448896e+03  1.48554762e+09
  5.34207513e+01  8.88514709e+03  3.60473411e+03  1.50460425e+09
  5.40203786e+01  8.89658518e+03  3.60497892e+03  1.52368996e+09
  5.46200058e+01  8.90306614e+03  3.60522352e+03  1.54279491e+09
  5.52196330e+01  8.90603321e+03  3.60546802e+03  1.56191000e+09
  5.58192603e+01  8.90780606e+03  3.60571249e+03  1.58103018e+09
  5.64188875e+01  8.90826038e+03  3.60595696e+03  1.60015275e+09
  5.70185148e+01  8.90882426e+03  3.60620145e+03  1.61927641e+09
  5.76181420e+01  8.91033333e+03  3.60644595e+03  1.63840229e+09
  5.82177692e+01  8.91288133e+03  3.60669042e+03  1.65753253e+09
  5.88173965e+01  8.91776650e+03  3.60693482e+03  1.67667075e+09
  5.94170237e+01  8.92443461e+03  3.60717910e+03  1.69582137e+09
  6.00166510e+01  8.89807915e+03  3.60742368e+03  1.71495086e+09
  6.06162782e+01  8.91812250e+03  3.60766839e+03  1.73407357e+09
  6.12159054e+01  8.93538963e+03  3.60791261e+03  1.75323633e+09
  6.18155327e+01  8.95121620e+03  3.60815641e+03  1.77243461e+09
  6.24151599e+01  8.96832772e+03  3.60839980e+03  1.79166824e+09
  6.30147872e+01  8.98190685e+03  3.60864281e+03  1.81093482e+09
  6.36144144e+01  8.99571900e+03  3.60888548e+03  1.83023079e+09
  6.42140416e+01  9.01170291e+03  3.60912778e+03  1.84955875e+09
  6.48136689e+01  9.01715728e+03  3.60936982e+03  1.86890972e+09
  6.54132961e+01  9.02510958e+03  3.60961172e+03  1.88827507e+09
  6.60129233e+01  9.02463419e+03  3.60985355e+03  1.90764845e+09
  6.66125506e+01  9.03881639e+03  3.61009522e+03  1.92703655e+09
  6.72121778e+01  9.04553985e+03  3.61033665e+03  1.94644708e+09
  6.78118051e+01  9.05045959e+03  3.61057796e+03  1.96587011e+09
  6.84114323e+01  9.05915113e+03  3.61081912e+03  1.98530775e+09
  6.90110595e+01  9.06181765e+03  3.61106016e+03  2.00475757e+09
  6.96106868e+01  9.05684084e+03  3.61130126e+03  2.02420492e+09
  7.02103140e+01  9.08960658e+03  3.61154203e+03  2.04368210e+09
  7.08099413e+01  9.08772009e+03  3.61178241e+03  2.06319242e+09
  7.14095685e+01  9.10261981e+03  3.61202266e+03  2.08271671e+09
  7.20091957e+01  9.10686080e+03  3.61226269e+03  2.10226154e+09
  7.26088230e+01  9.10902811e+03  3.61250266e+03  2.12181325e+09
  7.32084502e+01  9.12866805e+03  3.61274238e+03  2.14138837e+09
  7.38080775e+01  9.15799832e+03  3.61298149e+03  2.16101605e+09
  7.44077047e+01  9.15008735e+03  3.61322035e+03  2.18066671e+09
  7.50073319e+01  9.16147821e+03  3.61345920e+03  2.20032112e+09
  7.56069592e+01  9.16258167e+03  3.61369792e+03  2.21998893e+09
  7.62065864e+01  9.18399469e+03  3.61393637e+03  2.23968091e+09
  7.68062137e+01  9.18645248e+03  3.61417455e+03  2.25939851e+09
  7.74058409e+01  9.16300711e+03  3.61441303e+03  2.27909359e+09
  7.80054681e+01  9.18455213e+03  3.61465157e+03  2.29878663e+09
  7.86050954e+01  9.20418904e+03  3.61488960e+03  2.31852387e+09
  7.92047226e+01  9.20399109e+03  3.61512741e+03  2.33828197e+09
  7.98043499e+01  9.22122370e+03  3.61536504e+03  2.35805836e+09
  8.04039771e+01  9.24172619e+03  3.61560221e+03  2.37787524e+09
  8.10036043e+01  9.23983034e+03  3.61583917e+03  2.39771210e+09
  8.16032316e+01  9.21696576e+03  3.61607648e+03  2.41752239e+09
  8.22028588e+01  9.21524435e+03  3.61631414e+03  2.43730628e+09
  8.28024861e+01  9.23917238e+03  3.61655155e+03  2.45711401e+09
  8.34021133e+01  9.24320463e+03  3.61678862e+03  2.47695175e+09
  8.40017405e+01  9.24516037e+03  3.61702565e+03  2.49679592e+09
  8.46013678e+01  9.24674653e+03  3.61726267e+03  2.51664389e+09
  8.52009950e+01  9.24857810e+03  3.61749967e+03  2.53649553e+09
  8.58006222e+01  9.27241719e+03  3.61773638e+03  2.55637472e+09
  8.64002495e+01  9.29332332e+03  3.61797255e+03  2.57630194e+09
  8.69998767e+01  9.29387194e+03  3.61820847e+03  2.59625218e+09
  8.75995040e+01  9.29233692e+03  3.61844444e+03  2.61620137e+09
  8.81991312e+01  9.29147744e+03  3.61868047e+03  2.63614799e+09
  8.87987584e+01  9.29251039e+03  3.61891653e+03  2.65609479e+09
  8.93983857e+01  9.31517211e+03  3.61915231e+03  2.67606702e+09
  8.99980129e+01  9.33832183e+03  3.61938755e+03  2.69608843e+09
  9.05976402e+01  9.33777811e+03  3.61962254e+03  2.71613410e+09
  9.11972674e+01  9.33499038e+03  3.61985760e+03  2.73617619e+09
  9.17968946e+01  9.35632095e+03  3.62009245e+03  2.75623819e+09
  9.23965219e+01  9.37764478e+03  3.62032680e+03  2.77634597e+09
  9.29961491e+01  9.37653739e+03  3.62056093e+03  2.79647545e+09
  9.35957764e+01  9.37317625e+03  3.62079515e+03  2.81660013e+09
  9.41954036e+01  9.37118001e+03  3.62102946e+03  2.83671906e+09
  9.47950308e+01  9.39356895e+03  3.62126354e+03  2.85685988e+09
  9.53946581e+01  9.41847762e+03  3.62149707e+03  2.87705147e+09
  9.59942853e+01  9.41931247e+03  3.62173031e+03  2.89727068e+09
  9.65939126e+01  9.41707672e+03  3.62196360e+03  2.91748840e+09
  9.71935398e+01  9.41580429e+03  3.62219696e+03  2.93770235e+09
  9.77931670e+01  9.41539030e+03  3.62243037e+03  2.95791448e+09
  9.83927943e+01  9.43782706e+03  3.62266354e+03  2.97815026e+09
  9.89924215e+01  9.46270305e+03  3.62289616e+03  2.99843682e+09
  9.95920488e+01  9.44339485e+03  3.62312874e+03  3.01872935e+09
  1.00191676e+02  9.42103470e+03  3.62336186e+03  3.03897716e+09
  1.00791303e+02  9.42187937e+03  3.62359527e+03  3.05920188e+09
  1.01390930e+02  9.44685881e+03  3.62382840e+03  3.07945431e+09
  1.01990558e+02  9.47274660e+03  3.62406093e+03  3.09976135e+09
  1.02590185e+02  9.47445353e+03  3.62429315e+03  3.12009800e+09
  1.03189812e+02  9.47227891e+03  3.62452541e+03  3.14043415e+09
  1.03789439e+02  9.49152229e+03  3.62475749e+03  3.16078861e+09
  1.04389067e+02  9.51353232e+03  3.62498909e+03  3.18118736e+09
  1.04988694e+02  9.51348287e+03  3.62522046e+03  3.20160968e+09
  1.05588321e+02  9.51040242e+03  3.62545189e+03  3.22202864e+09
  1.06187948e+02  9.52899112e+03  3.62568316e+03  3.24246425e+09
  1.06787576e+02  9.54984331e+03  3.62591399e+03  3.26294218e+09
  1.07387203e+02  9.54908424e+03  3.62614460e+03  3.28344169e+09
  1.07986830e+02  9.54632190e+03  3.62637528e+03  3.30393741e+09
  1.08586457e+02  9.54388148e+03  3.62660606e+03  3.32442755e+09
  1.09186085e+02  9.54270963e+03  3.62683691e+03  3.34491382e+09
  1.09785712e+02  9.54244220e+03  3.62706781e+03  3.36539854e+09
  1.10385339e+02  9.54352826e+03  3.62729872e+03  3.38588413e+09
  1.10984966e+02  9.56793506e+03  3.62752936e+03  3.40639709e+09
  1.11584594e+02  9.59404618e+03  3.62775942e+03  3.42696427e+09
  1.12184221e+02  9.59619339e+03  3.62798917e+03  3.44756179e+09
  1.12783848e+02  9.59430713e+03  3.62821894e+03  3.46815958e+09
  1.13383475e+02  9.61437516e+03  3.62844853e+03  3.48877689e+09
  1.13983102e+02  9.63786163e+03  3.62867762e+03  3.50944094e+09
  1.14582730e+02  9.64003737e+03  3.62890644e+03  3.53013255e+09
  1.15182357e+02  9.63987623e+03  3.62913527e+03  3.55082631e+09
  1.15781984e+02  9.66016639e+03  3.62936388e+03  3.57154168e+09
  1.16381611e+02  9.68082942e+03  3.62959204e+03  3.59230100e+09
  1.16981239e+02  9.67947414e+03  3.62982000e+03  3.61308105e+09
  1.17580866e+02  9.65576932e+03  3.63004828e+03  3.63383420e+09
  1.18180493e+02  9.65389350e+03  3.63027690e+03  3.65455989e+09
  1.18780120e+02  9.67575761e+03  3.63050531e+03  3.67530704e+09
  1.19379748e+02  9.67687940e+03  3.63073347e+03  3.69607886e+09
  1.19979375e+02  9.67725881e+03  3.63096165e+03  3.71685229e+09
  1.20579002e+02  9.67877062e+03  3.63118983e+03  3.73762775e+09
  1.21178629e+02  9.70075523e+03  3.63141777e+03  3.75842843e+09
  1.21778257e+02  9.72382200e+03  3.63164520e+03  3.77927747e+09
  1.22377884e+02  9.72491497e+03  3.63187238e+03  3.80015243e+09
  1.22977511e+02  9.72590043e+03  3.63209957e+03  3.82102963e+09
  1.23577138e+02  9.76487874e+03  3.63232632e+03  3.84194972e+09
  1.24176766e+02  9.77897845e+03  3.63255248e+03  3.86292678e+09
  1.24776393e+02  9.78593756e+03  3.63277842e+03  3.88392645e+09
  1.25376020e+02  9.76765196e+03  3.63300452e+03  3.90491396e+09
  1.25975647e+02  9.78522808e+03  3.63323066e+03  3.92590070e+09
  1.26575275e+02  9.80788327e+03  3.63345637e+03  3.94693063e+09
  1.27174902e+02  9.80788272e+03  3.63368184e+03  3.96798488e+09
  1.27774529e+02  9.80584187e+03  3.63390736e+03  3.98903693e+09
  1.28374156e+02  9.82447545e+03  3.63413272e+03  4.01010679e+09
  1.28973783e+02  9.82198714e+03  3.63435792e+03  4.03119398e+09
  1.29573411e+02  9.82030070e+03  3.63458320e+03  4.05227669e+09
  1.30173038e+02  9.84317167e+03  3.63480826e+03  4.07338214e+09
  1.30772665e+02  9.85861334e+03  3.63503291e+03  4.09452871e+09
  1.31372292e+02  9.88777298e+03  3.63525709e+03  4.11572316e+09
  1.31971920e+02  9.88881222e+03  3.63548095e+03  4.13695001e+09
  1.32571547e+02  9.91502201e+03  3.63570453e+03  4.15820612e+09
  1.33171174e+02  9.93494907e+03  3.63592761e+03  4.17951174e+09
  1.33770801e+02  9.94886522e+03  3.63615035e+03  4.20085369e+09
  1.34370429e+02  9.95520765e+03  3.63637288e+03  4.22221739e+09
  1.34970056e+02  9.92920418e+03  3.63659566e+03  4.24355998e+09
  1.35569683e+02  9.92901951e+03  3.63681876e+03  4.26487446e+09
  1.36169310e+02  9.91283412e+03  3.63704208e+03  4.28617137e+09
  1.36768938e+02  9.91187509e+03  3.63726561e+03  4.30744988e+09
  1.37368565e+02  9.93710326e+03  3.63748890e+03  4.32875444e+09
  1.37968192e+02  9.91924193e+03  3.63771214e+03  4.35006690e+09
  1.38567819e+02  9.89777873e+03  3.63793584e+03  4.37133716e+09
  1.39167447e+02  9.92138183e+03  3.63815955e+03  4.39260972e+09
  1.39767074e+02  9.95042822e+03  3.63838269e+03  4.41393878e+09
  1.40366701e+02  9.96472989e+03  3.63860537e+03  4.43531437e+09
  1.40966328e+02  9.96135910e+03  3.63882796e+03  4.45670170e+09
  1.41565956e+02  9.95643726e+03  3.63905067e+03  4.47808012e+09
  1.42165583e+02  9.93564137e+03  3.63927369e+03  4.49943094e+09
  1.42765210e+02  9.93961847e+03  3.63949693e+03  4.52076371e+09
  1.43364837e+02  9.96801051e+03  3.63971984e+03  4.54213122e+09
  1.43964464e+02  9.94936081e+03  3.63994266e+03  4.56350918e+09
  1.44564092e+02  9.94711411e+03  3.64016574e+03  4.58486472e+09
  1.45163719e+02  9.94869972e+03  3.64038886e+03  4.60621955e+09
  1.45763346e+02  9.95032812e+03  3.64061197e+03  4.62757783e+09
  1.46362973e+02  9.95142043e+03  3.64083508e+03  4.64893903e+09
  1.46962601e+02  9.92890623e+03  3.64105845e+03  4.67027723e+09
  1.47562228e+02  9.93389064e+03  3.64128205e+03  4.69159662e+09
  1.48161855e+02  9.94445334e+03  3.64150551e+03  4.71293270e+09
  1.48761482e+02  9.94819952e+03  3.64172882e+03  4.73428414e+09
  1.49361110e+02  9.94422471e+03  3.64195217e+03  4.75563533e+09
  1.49960737e+02  9.93950768e+03  3.64217564e+03  4.77697719e+09
  1.50560364e+02  9.94924521e+03  3.64239909e+03  4.79832444e+09
  1.51159991e+02  9.95986522e+03  3.64262233e+03  4.81969354e+09
  1.51759619e+02  9.96337490e+03  3.64284544e+03  4.84107781e+09
  1.52359246e+02  9.95959947e+03  3.64306859e+03  4.86246179e+09
  1.52958873e+02  9.95538501e+03  3.64329185e+03  4.88383719e+09
  1.53558500e+02  9.96585507e+03  3.64351506e+03  4.90521931e+09
  1.54158128e+02  9.97604117e+03  3.64373808e+03  4.92662360e+09
  1.54757755e+02  9.97584129e+03  3.64396100e+03  4.94803861e+09
  1.55357382e+02  9.97432042e+03  3.64418398e+03  4.96945177e+09
  1.55957009e+02  9.97495877e+03  3.64440699e+03  4.99086399e+09
  1.56556636e+02  9.98321632e+03  3.64462993e+03  5.01228575e+09
  1.57156264e+02  9.98994067e+03  3.64485273e+03  5.03372360e+09
  1.57755891e+02  9.98801526e+03  3.64507550e+03  5.05516659e+09
  1.58355518e+02  9.98631939e+03  3.64529835e+03  5.07660570e+09
  1.58955145e+02  9.99061287e+03  3.64552119e+03  5.09804759e+09
  1.59554773e+02  9.99705273e+03  3.64574393e+03  5.11950101e+09
  1.60154400e+02  1.00028300e+04  3.64596657e+03  5.14096754e+09
  1.60754027e+02  1.00068422e+04  3.64618913e+03  5.16244458e+09
  1.61353654e+02  1.00145371e+04  3.64641158e+03  5.18393418e+09
  1.61953282e+02  1.00232899e+04  3.64663388e+03  5.20544143e+09
  1.62552909e+02  1.00242722e+04  3.64685610e+03  5.22695914e+09
  1.63152536e+02  1.00271481e+04  3.64707830e+03  5.24848099e+09
  1.63752163e+02  1.00299616e+04  3.64730046e+03  5.27000894e+09
  1.64351791e+02  1.00338968e+04  3.64752258e+03  5.29154414e+09
  1.64951418e+02  1.00391744e+04  3.64774462e+03  5.31308922e+09
  1.65551045e+02  1.00433434e+04  3.64796659e+03  5.33464444e+09
  1.66150672e+02  1.00458530e+04  3.64818851e+03  5.35620684e+09
  1.66750300e+02  1.00484802e+04  3.64841040e+03  5.37777474e+09
  1.67349927e+02  1.00523220e+04  3.64863224e+03  5.39934959e+09
  1.67949554e+02  1.00529228e+04  3.64885406e+03  5.42092921e+09
  1.68549181e+02  1.00524670e+04  3.64907591e+03  5.44250898e+09
  1.69148809e+02  1.00521284e+04  3.64929780e+03  5.46408790e+09
  1.69748436e+02  1.00568087e+04  3.64951966e+03  5.48567149e+09
  1.70348063e+02  1.00630280e+04  3.64974143e+03  5.50726677e+09
  1.70947690e+02  1.00683934e+04  3.64996310e+03  5.52887448e+09
  1.71547317e+02  1.00725385e+04  3.65018469e+03  5.55049240e+09
  1.72146945e+02  1.00767390e+04  3.65040621e+03  5.57211928e+09
  1.72746572e+02  1.00813076e+04  3.65062767e+03  5.59375557e+09
  1.73346199e+02  1.00858399e+04  3.65084905e+03  5.61540163e+09
  1.73945826e+02  1.00900091e+04  3.65107037e+03  5.63705703e+09
  1.74545454e+02  1.00936223e+04  3.65129162e+03  5.65872079e+09
  1.75145081e+02  1.00971803e+04  3.65151283e+03  5.68039224e+09
  1.75744708e+02  1.01009059e+04  3.65173398e+03  5.70207150e+09
  1.76344335e+02  1.01045997e+04  3.65195508e+03  5.72375873e+09
  1.76943963e+02  1.01080899e+04  3.65217612e+03  5.74545368e+09
  1.77543590e+02  1.01114489e+04  3.65239712e+03  5.76715597e+09
  1.78143217e+02  1.01148909e+04  3.65261807e+03  5.78886556e+09
  1.78742844e+02  1.01184177e+04  3.65283897e+03  5.81058264e+09
  1.79342472e+02  1.01221677e+04  3.65305982e+03  5.83230752e+09
  1.79942099e+02  1.01261492e+04  3.65328061e+03  5.85404070e+09
  1.80541726e+02  1.01304398e+04  3.65350133e+03  5.87578276e+09
  1.81141353e+02  1.01352937e+04  3.65372199e+03  5.89753464e+09
  1.81740981e+02  1.01400331e+04  3.65394256e+03  5.91929681e+09
  1.82340608e+02  1.01407917e+04  3.65416311e+03  5.94106488e+09
  1.82940235e+02  1.01413097e+04  3.65438366e+03  5.96283433e+09
  1.83539862e+02  1.01422369e+04  3.65460423e+03  5.98460532e+09
  1.84139490e+02  1.01459362e+04  3.65482477e+03  6.00638128e+09
  1.84739117e+02  1.01533805e+04  3.65504522e+03  6.02816920e+09
  1.85338744e+02  1.01602352e+04  3.65526554e+03  6.04997247e+09
  1.85938371e+02  1.01664791e+04  3.65548574e+03  6.07178980e+09
  1.86537998e+02  1.01726885e+04  3.65570584e+03  6.09362050e+09
  1.87137626e+02  1.01765126e+04  3.65592585e+03  6.11546196e+09
  1.87737253e+02  1.01791603e+04  3.65614582e+03  6.13731037e+09
  1.88336880e+02  1.01780116e+04  3.65636580e+03  6.15916039e+09
  1.88936507e+02  1.01772662e+04  3.65658583e+03  6.18100838e+09
  1.89536135e+02  1.01794806e+04  3.65680587e+03  6.20285794e+09
  1.90135762e+02  1.01825230e+04  3.65702587e+03  6.22471315e+09
  1.90735389e+02  1.01890047e+04  3.65724581e+03  6.24657857e+09
  1.91335016e+02  1.01956536e+04  3.65746562e+03  6.26845810e+09
  1.91934644e+02  1.02018380e+04  3.65768533e+03  6.29035139e+09
  1.92534271e+02  1.02017028e+04  3.65790499e+03  6.31225118e+09
  1.93133898e+02  1.02013780e+04  3.65812469e+03  6.33415048e+09
  1.93733525e+02  1.02018364e+04  3.65834441e+03  6.35604991e+09
  1.94333153e+02  1.02029423e+04  3.65856414e+03  6.37795103e+09
  1.94932780e+02  1.02101042e+04  3.65878381e+03  6.39986102e+09
  1.95532407e+02  1.02177265e+04  3.65900335e+03  6.42178688e+09
  1.96132034e+02  1.02250495e+04  3.65922275e+03  6.44372878e+09
  1.96731662e+02  1.02316911e+04  3.65944203e+03  6.46568567e+09
  1.97331289e+02  1.02376534e+04  3.65966119e+03  6.48765609e+09
  1.97930916e+02  1.02430876e+04  3.65988027e+03  6.50963874e+09
  1.98530543e+02  1.02445607e+04  3.66009929e+03  6.53162881e+09
  1.99130170e+02  1.02459859e+04  3.66031832e+03  6.55362198e+09
  1.99729798e+02  1.02479664e+04  3.66053733e+03  6.57561881e+09
  2.00329425e+02  1.02505335e+04  3.66075632e+03  6.59762052e+09
  2.00929052e+02  1.02571078e+04  3.66097523e+03  6.61963205e+09
  2.01528679e+02  1.02637801e+04  3.66119404e+03  6.64165779e+09
  2.02128307e+02  1.02698082e+04  3.66141273e+03  6.66369716e+09
  2.02727934e+02  1.02753246e+04  3.66163132e+03  6.68574892e+09
  2.03327561e+02  1.02809471e+04  3.66184983e+03  6.70781264e+09
  2.03927188e+02  1.02867271e+04  3.66206824e+03  6.72988860e+09
  2.04526816e+02  1.02888505e+04  3.66228659e+03  6.75197304e+09
  2.05126443e+02  1.02910081e+04  3.66250492e+03  6.77406208e+09
  2.05726070e+02  1.02938603e+04  3.66272322e+03  6.79615649e+09
  2.06325697e+02  1.02973795e+04  3.66294149e+03  6.81825775e+09
  2.06925325e+02  1.03060846e+04  3.66315965e+03  6.84037212e+09
  2.07524952e+02  1.03148126e+04  3.66337765e+03  6.86250520e+09
  2.08124579e+02  1.03226892e+04  3.66359550e+03  6.88465611e+09
  2.08724206e+02  1.03299006e+04  3.66381322e+03  6.90682321e+09
  2.09323834e+02  1.03366643e+04  3.66403081e+03  6.92900531e+09
  2.09923461e+02  1.03434627e+04  3.66424829e+03  6.95120197e+09
  2.10523088e+02  1.03489740e+04  3.66446567e+03  6.97341184e+09
  2.11122715e+02  1.03543213e+04  3.66468296e+03  6.99563337e+09
  2.11722343e+02  1.03596931e+04  3.66490016e+03  7.01786640e+09
  2.12321970e+02  1.03616528e+04  3.66511731e+03  7.04010729e+09
  2.12921597e+02  1.03636203e+04  3.66533445e+03  7.06235241e+09
  2.13521224e+02  1.03657026e+04  3.66555156e+03  7.08460187e+09
  2.14120851e+02  1.03680033e+04  3.66576866e+03  7.10685604e+09
  2.14720479e+02  1.03743675e+04  3.66598569e+03  7.12911950e+09
  2.15320106e+02  1.03813588e+04  3.66620261e+03  7.15139730e+09
  2.15919733e+02  1.03882830e+04  3.66641941e+03  7.17369004e+09
  2.16519360e+02  1.03951784e+04  3.66663609e+03  7.19599761e+09
  2.17118988e+02  1.04021556e+04  3.66685266e+03  7.21832007e+09
  2.17718615e+02  1.04090248e+04  3.66706910e+03  7.24065739e+09
  2.18318242e+02  1.04154329e+04  3.66728543e+03  7.26300896e+09
  2.18917869e+02  1.04214472e+04  3.66750166e+03  7.28537387e+09
  2.19517497e+02  1.04279549e+04  3.66771778e+03  7.30775222e+09
  2.20117124e+02  1.04418682e+04  3.66793372e+03  7.33015248e+09
  2.20716751e+02  1.04551980e+04  3.66814940e+03  7.35258199e+09
  2.21316378e+02  1.04599804e+04  3.66836492e+03  7.37503093e+09
  2.21916006e+02  1.04639838e+04  3.66858037e+03  7.39748931e+09
  2.22515633e+02  1.04686649e+04  3.66879576e+03  7.41995701e+09
  2.23115260e+02  1.04737548e+04  3.66901108e+03  7.44243519e+09
  2.23714887e+02  1.04789738e+04  3.66922631e+03  7.46492444e+09
  2.24314515e+02  1.04844297e+04  3.66944146e+03  7.48742515e+09
  2.24914142e+02  1.04904581e+04  3.66965652e+03  7.50993818e+09
  2.25513769e+02  1.04967033e+04  3.66987147e+03  7.53246439e+09
  2.26113396e+02  1.05033170e+04  3.67008632e+03  7.55500440e+09
  2.26713023e+02  1.05177357e+04  3.67030098e+03  7.57756699e+09
  2.27312651e+02  1.05322234e+04  3.67051538e+03  7.60016060e+09
  2.27912278e+02  1.05385615e+04  3.67072958e+03  7.62277656e+09
  2.28511905e+02  1.05442301e+04  3.67094369e+03  7.64540541e+09
  2.29111532e+02  1.05509732e+04  3.67115769e+03  7.66804758e+09
  2.29711160e+02  1.05653900e+04  3.67137151e+03  7.69071247e+09
  2.30310787e+02  1.05798074e+04  3.67158506e+03  7.71340830e+09
  2.30910414e+02  1.05931441e+04  3.67179835e+03  7.73613392e+09
  2.31510041e+02  1.06037427e+04  3.67201143e+03  7.75888524e+09
  2.32109669e+02  1.06137053e+04  3.67222433e+03  7.78165862e+09
  2.32709296e+02  1.06232874e+04  3.67243705e+03  7.80445298e+09
  2.33308923e+02  1.06324738e+04  3.67264961e+03  7.82726748e+09
  2.33908550e+02  1.06418870e+04  3.67286201e+03  7.85010195e+09
  2.34508178e+02  1.06518796e+04  3.67307425e+03  7.87295725e+09
  2.35107805e+02  1.06622548e+04  3.67328630e+03  7.89583441e+09
  2.35707432e+02  1.06728178e+04  3.67349817e+03  7.91873404e+09
  2.36307059e+02  1.06838383e+04  3.67370985e+03  7.94165684e+09
  2.36906687e+02  1.06947139e+04  3.67392134e+03  7.96460314e+09
  2.37506314e+02  1.07066036e+04  3.67413262e+03  7.98757387e+09
  2.38105941e+02  1.07414163e+04  3.67434348e+03  8.01059474e+09
  2.38705568e+02  1.07762089e+04  3.67455367e+03  8.03369031e+09
  2.39305196e+02  1.07860600e+04  3.67476345e+03  8.05683380e+09
  2.39904823e+02  1.07938307e+04  3.67497309e+03  8.07999620e+09
  2.40504450e+02  1.08265735e+04  3.67518235e+03  8.10320209e+09
